Repository: new299/procedures

# procedures
HTML conversion of Experimental procedures in Physics

File: sputtering/index.html (part 1 of 2)

CHAPTER IV 

Coating of Surfaces: Evaporation 
and Sputtering 

GLASS, quartz, and other nonmetallic substances may 
be coated in the laboratory with thin films of metal by 
the following processes : 

1. Burning on 

2. Chemical deposition 

3. Cathode sputtering 

4. Evaporation 

Each of these is characterized by certain restrictions and 
advantages. For example, the "burning-on" method is 
applicable only in cases where the glass can be heated; 
chemical silvering (and also coating with gold and copper 
from aqueous solution) cannot be applied to surfaces like 
rock salt which are attacked by water; sputtering is par- 
ticularly suitable for preparing films of the platinum metals ; 
and the evaporation process is suited to the application of 
aluminum films. 

Although deposits can be produced on metals as well as 
nonmetals by these processes, electroplating (not treated 
here) is usually the most practical for coating metals. 

Burning-on method. Glass may be coated with a thin 
film of metal by the burning-on process. The process is 
applicable for the noble metals, which are reduced by 
heating. The glass to be coated is covered with a layer of 
an oily solution of one of the metallic salts. When heat is 
applied, the oil burns away, and the salt is reduced, leaving a 
deposit of the metal. This deposit is formed in an adherent 

151 



152 EVAPORATION AND SPUTTERING [Chap. IV 

compact film by a final heating to the softening point of the 
glass. 

A solution for depositing platinum 1 is made as follows: 
Evaporate 100 cc of a 10 per cent H 2 PtCl 6 solution to 
dryness and dissolve it in a minimum quantity of absolute 
alcohol. Add this alcohol solution slowly to 6 cc of oil of 
lavender kept ice-cold. Finally, add some Burgundy pitch 
to give the mixture consistency, so that it will remain uniform 
when it is applied and the glass is slowly heated. 

Solutions for gold, silver, and iridium are available 
commercially. 

A platinum film burned onto porcelain may be electro- 
plated with copper and soldered, thus affording a method of 
making a vacuum-tight seal between metal and porcelain. 

Chemical silvering processes. 2 There are two widely 
used methods for chemical silvering. These are the Brashear 
method and the Rochelle salt method. The first is used to 
obtain thick coats on front-silvered mirrors which are to be 
frequently burnished, such as telescope mirrors. The Ro- 
chelle salt method, because its action is slower, is recom- 
mended for making partially silvered mirrors, such as inter- 
ferometer plates, which require a uniform thin film with a 
specified ratio of reflection and transmission. 

Cleaning. The silver film does not deposit well on con- 
taminated surfaces. Therefore, fats and other surface 
contaminations must be cleaned off the glass, so that the 
colloidal particles of silver suspended in the silvering solu- 
tion will adhere strongly to the glass to form a tenacious 
compact metallic film. Just as a greasy glass surface is 
difficult to wet with water, so a clean wet surface does not 



1 McKelvy, E. C, and Taylor, C. S., "Glass to Metal Joints," Amer. Chem. 
Soc., J., 42, 1364 (1920). 

2 Gardner, I. C, and Case, F. A., "The Making of Mirrors by the Deposition 
of Metal on Glass," Bureau of Standards Circular No. 389. 

Ingalls, Albert G., editor, Amateur Telescope Making. New York: Scientific 
American Publishing Company, 1935. 

"The Making of Reflecting Surfaces," a discussion held by the Physical 
Society of London and the Optical Society, November 26, 1920. London: 
The Fleetway Press, Ltd. 



Chap. IV] EVAPORATION AND SPUTTERING 153 

readily take up greases, fats, and other contamination. 
Accordingly, once a surface is clean, it will stay clean, if it 
is kept under distilled water until it is immersed in the 
silvering solution. 

The first step in cleaning a mirror is to free the sides and 
back of it from rouge and all other contaminations. An ink 
eraser is ideal for the removal of such contaminations. The 
pumice or ground glass in the eraser has an abrasive action 
particularly suitable for this preliminary cleaning of non- 
optical surfaces. The polished face cannot be cleaned in 
this manner, but it is well to work the eraser well over the 
edge. 

The mirror is next washed all over with soap and water, 
or Aerosol 3 and water. Aerosol is preferred to soap, since 
it may be washed off the face of the mirror without leaving 
any residue. If soap is used, it should be rinsed off with 
rain water or, better yet, with distilled water. 

A mild and harmless abrasive action on the face of a mirror 
is sometimes necessary. This is obtained by rubbing it 
with a pad of wet cotton, to which some precipitated chalk is 
added. After a polished glass surface has been treated with 
chalk, the cleaning water should wet the whole mirror face 
and not draw back anywhere to leave dry areas. It may be 
necessary to repeat the chalk treatment several times. 

The mirror is next rinsed with water and swabbed with 
concentrated nitric acid, a powerful oxidizing agent which 
removes organic matter adsorbed on the glass. The swab 
for applying the acid is made by wrapping absorbent cotton 

8 The compound Aerosol OT is manufactured by the Selden Division of the 
American Cyanamid and Chemical Corporation, Bridgeville (Pittsburgh), 
Pennsylvania. 

Duncan, R. A., Indust. and Engin. Chem., 26, 24 (1934). This article gives 
a description of new detergents of which Aerosol is an example. These deter- 
gents have in common the constitution of sulphonated organic compounds of 
high molecular weight. They have a neutral reaction, and their advantage 
over soap for washing mirrors lies in the fact that they may be used in neutral, 
caustic, or even acid solutions. Unlike soap, they form soluble compounds 
with magnesium and calcium ions, which are common in tap water. The 
detergent Dreft, obtainable at grocery stores, is also suitable for washing 




154 EVAPORATION AND SPUTTERING [Chap. IV 

on a glass rod and fastening it with cotton twine as shown in 
Fig. 1. Care is exercised in using the swab to prevent the 
end of the rod from coming in contact with the mirror face. 
This nitric acid treatment should be carried out in the con- 
tainer in which the mirror is to be silvered to avoid possible 
contamination later with oil from the hands when the mirror 
is handled. If it is necessary to handle the mirror, it is 
advisable to use rubber gloves. 

Cleaning solution (chromic and sulphuric acid mixture) 
may be used for cleaning glass, but it is not ordinarily 
string • ^^~7^~- i \ necessary. This solvent is very 

"^ ii/j^\^ ^*~>^~ s^ effective. Even paraffin and 

carbonized organic material 
r v -«K4sa«e^i^* -**■«* ma y ^ e remove d from glass in 

*"*«»* roc ^^^K^ cases where the S lass and the 

chromic acid solution can be 

heated together. 

After being rinsed with tap water, the mirror is treated 
with a concentrated solution of stannous chloride. This is 
removed after a few minutes by a very thorough rinsing. 
All chloride ions must be washed away, first with tap water 
and finally with distilled water. The mirror can stand in 
the distilled water until the silvering begins. 

It is important in silvering to clean carefully all the recep- 
tacles and graduates used. A long stick with an ink eraser 
fastened to the end will be found helpful to remove water 
stains and other contaminations. 

Brashear's process. 4 The Brashear process is described 
graphically in Fig. 2. The three formulas for the reducing 
solution given there afford different ways to effect the same 
end. In the first formula the nitric acid slowly digests the 
table sugar, to yield the sugars dextrose and levulose. 
This requires time and so the solution must be aged before 
use. In the second formula this aging is accelerated by 
boiling, and the solution can be used as soon as it is cool. 

4 Brashear, John A., English Mechanic, 31, 237 (1880). 
Wadsworth, F. L. O., Astrophys. J., 1, 352 (1895). 



.StocK ^Solutions 






Reducer 
LH.orlll 

300 cc water Ammonia. 100 cc water 30 cc water L — J 
20 g AgN0 3 (concentrated) 14g ROH 2g AgNOj j 

1 liter water 



All water used must be distilled 
1 st step 
.Pour ammonia into solu- 
tion A until a dark brown 
precipitate of silver oxide 
forms and begins to clear. 



2nd step 
Add ammonia drop by 
drop until solution just 
clears. Disregard small 
specks. Stir well between 
drops near the end 

3rd step 

Add solution C (AgN0 3 ) 
drop by drop until the 
solution is a distinct 
straw color. This is to 
avoid excess ammonia. 




90 g table sugar 
4cc HN0 3 (cone) 
115 cc Alcohol 
Age for 2 weeks 
or a month. 

H 
120 cc water 
1 1 g table sugar 
4.8ccHN0,3(conc.) 
Boil and cool. 
Ready for use 

120 cc water 
78 g dextrose 
Ready for use 



4th step 

CAUTION From here on there is danger of 
on explosion Use < -■-- 

Add all of solutior 
constantl y. 



goggles. 
jrrB slowl y and stir 




5th step 
Add ammonia, a dropper full at a time 
and finally a drop atatime, until the 
solution just clears. 



6th step 

Add solution C drop by drop until there 
is a thin straw -colored or brownish pre- 
cipitate. (Disregard small specks.) 



7th step 
Filter' through cotton. 




Reducer 
, I^rDl 



last step 
Add 120 cc 



_, _.. . reducing 

solution a.nd pour immediately 



of 



o\e,r the mirror to be silvered 
Temperaturei 18 ". C - 

r 1 64 r. 



Fig. 2. 
155 



156 EVAPORATION AND SPUTTERING [Chap. IV 

In the third formula dextrose is used directly. The alcohol 
is a preservative, and it is not required for the second and 
third solutions unless they are to be stored, in which case 
the same proportion of alcohol is used as called for in the 
first formula. 

There is danger of an explosion after the fourth stage, in- 
dicated in Fig. 2. The formation of the explosive, fulminat- 
ing silver, is not particularly favored by the low concentration 
of solutions and moderate temperatures that obtain here, 
but these relatively weak solutions will give fulminate on 
warm days if they are allowed to stand. This compound ex- 
plodes on the slightest provocation when dry and sometimes 
when wet. Accordingly, all spent silver solutions should be 
rinsed down the sink at once. Goggles are recommended 
for safety. 

As soon as the reducing reagent is added, the silvering 
solution is poured over the mirror. Filtering is optional. 
The distilled water in which the mirror has been standing 
may or may not be poured off first. Soon after the reducer 
is added, the solution becomes dark brown and then black. 
After this, it gradually develops a muddy brown appearance. 
At this stage the deposit of silver on the mirror is already 
continuous or should soon become so. The container for 
the mirror and solution may be tipped from time to time to 
stir the solution and allow inspection of the surface. When 
the silver film covers the whole surface and as soon as black 
specks begin to settle on it, a light swabbing with a cotton 
pad is recommended. This rubbing must be delicate at first, 
but it may be more vigorous as the silver becomes thicker, 
the surface being inspected from time to time for bloom. 
Usually when the solution begins to clear, it is nearly spent, 
and since the possibility of bloom becomes greater at this 
stage, it is best to pour off the solution and rinse the mirror 
with distilled water. For a full silver coat, Brashear's pro- 
cess requires, on the average, from 6 to 10 minutes. 

If a bright light, such as the sun, is visible through the 
coat, it is too thin. In this case the mirror should be covered 



Chap. IV] EVAPORATION AND SPUTTERING 157 

with distilled water, and the chemical solution for a second 
coat prepared. Do not let the mirror dry between coats. 

After a satisfactory coat is obtained, the rinsed mirror is 
rubbed with a pad of cotton until it is dry. The silver 
is burnished with a burnishing pad (chamois skin tacked on 
a Shinola shoe-polishing pad) to "compact" the coat. It is 
then polished with a similar chamois pad charged with 
optical rouge. The rouge pad may also be used from time 
to time to burnish away tarnish which forms on the silver 
mirror. 

Rochelle salt process. 5 Two solutions are required for 
the Rochelle salt process. Solution A is made as follows: 
5 g of silver nitrate are dissolved in 300 cc of water and 
ammoniated, as in the Brashear process, so that the silver 
oxide precipitate formed at first is almost but not completely 
clear. In case it inadvertently becomes clear, it must be 
back-titrated with a dilute solution of silver nitrate, so that 
the liquid finally presents a distinct straw color. This is 
filtered and diluted with water to 500 cc. Solution B is 
made as follows : 1 g of silver nitrate is dissolved in 500 cc 
of water. It is then brought to a boil, and 0.83 g of Rochelle 
salt, dissolved in a little water, is added. The boiling is con- 
tinued until a gray precipitate is deposited. The solution 
is filtered hot and diluted to 500 cc. These solutions may 
be stored for a month or so if they are protected from light. 

To silver a mirror, solutions A and B are mixed, volume 
for volume, and poured at once into the silvering vessel. 
The quantity of solutions given above is sufficient for a 
thick film on a glass surface of 200 cm 2 area. The tempera- 
ture recommended for silvering is 20°C (68°F.). 

Silver is deposited slowly by the Rochelle salt process; an 
hour may be required for a thick deposit to form. Partial 
reflecting films are obtained as desired by withdrawing the 
glass from the solution at the appropriate time. The 
progress of the deposition may be judged from auxiliary 

5 This treatment follows that given in Miller, Dayton Clarence, Laboratory 
Physics, page 269. Boston: Ginn and Company, 1903. 



158 EVAPORATION AND SPUTTERING [Chap. IV 

glass plates, which are removed from time to time to deter- 
mine the progress of the coating on the main plates. Fig. 3 
illustrates a simple test for determining when the silver film 
is half -reflecting (for 45° incidence). 

Partial reflecting plates are washed with distilled water 
and dried. Afterward they are polished by a light brushing 
with an eiderdown powder puff charged with optical rouge, 
as recommended by Pfund. 

Silver films are protected from tarnishing by covers of 
filter paper that have been soaked with lead acetate solution 



Light source should be directly over edge of mirror 




<■ black velvet v white paper 

less than half -silvered half-silvered morethan half-silvered 

Fig. 3. 

and dried. These covers are applied whenever the films are 
not actually in use. 

Lacquering. Another procedure for protecting the silver 
from tarnishing involves coating the film with a thin layer 
of colorless lacquer. The layer of lacquer destroys some of 
the reflectivity of the mirror, and in addition it exhibits 
interference colors. R. W. Wood has pointed out that a 
thin transparent film of lacquer on a good reflector should 
not show interference colors. 6 The colors usually exhibited 
by a lacquer film are due to frilling. This frilling can be 
observed directly only with the highest-power microscopes. 
Wood states that no frilling occurs and that there are, 
accordingly, no interference colors if collodion dissolved in 
chemically pure redistilled ether is used to lacquer the mirror. 

6 Wood, Robert W., Physical Optics, Third Edition. New York: The 
Macmillan Company, 1934. 



Chap. IV] EVAPORATION AND SPUTTERING 



159 



In order to obtain uniform lacquer films with the ether 
solution of collodion, it is necessary that the ether evaporate 
slowly. The can illustrated in Fig. 4 is suggested for use in 
lacquering with an ether solution. 



metal film can 
or candy box 




edges of mirror 
may be pro- ' 
tected with 
a robber 
band 





holes just below 
edge of cover 

15* Cover mirror 
with ether- collo- 
dion solution and 
close cover tightly. 



22* Pour out 
solution without 
opening container. 



Fig. 4. 



3td Rotate con- 
tainer slowly while 
in a diagonal 
position until 
mirror is dry. 



Gold and copper. A chemical process for depositing 
gold from solution is described by von Angerer. 7 A process 
for copper is described by French. 8 

Sputtering. Although the sputtering phenomenon at 
the cathode of a glow discharge has been known for a long 
time, 9 the mechanism of the process is not fully understood 
even now. 10 There are two current theories of sputtering. 
One of these holds that the emission of metal by the cathode 
is pure thermal evaporation due to high temperatures at- 
tained in areas of molecular dimensions. These tempera- 

7 von Angerer, Ernst, Wien-Harms, Handb. der Exp. Physik, 1, 375 (1926). 

8 French, E. A. H., Optical Soc, Trans., 25, 229 (1924). 

9 Grove discovered the sputtering phenomenon in 1852. Grove, W. R., 
Phil. Trans., 1 (1852). 

10 Compton, Karl T., and Langmuir, Irving, Rev. Modern Physics, 2, 186 
(1930). 

Fruth, H. F., Physics, 2, 286 (1932), gives a comprehensive bibliography of 
cathode sputtering. 

Mierdel, G., Wien-Harms, Handb. der Exp. Physik, 13, Part 3, page 400 
et seq. (1929). 



160 EVAPORATION AND SPUTTERING [Chap. IV 

tures are produced by the energy of impinging ions. The 
other theory invokes a mechanism for transferring the energy 
of the gas ion into energy of a metal molecule which is 
similar to the mechanism by which the energy of a light 
quantum is transformed to energy of an emitted electron. 
However, in spite of its being incompletely explained, 
sputtering is understood empirically, and its practical appli- 
cation for obtaining metal films on glass is simple. 

Sputtering can be carried out successfully under a wide 
variety of conditions. For example, the pressure of the 
glow discharge may range from 1 down to 10 -2 mm. The 
cathode is naturally made of the metal to be sputtered, al- 
though its shape may vary considerably. The anode is 
usually aluminum or iron. The glow discharge is prefer- 
ably produced by a direct potential, although an alternating 
potential can be used. The- potential usually ranges above 
1000 volts and frequently is as high as 20,000 volts. The 
residual gas in the sputtering chamber may be air, hydrogen, 
argon, or other gases. (The sputtering rate with helium is 
extremely low, and this gas is used for glow discharges where 
sputtering is to be avoided.) The surface to be sputtered 
is usually placed tangent to the boundary of the cathode 
dark space, although it may lie within or beyond it. The 
low pressure required can be obtained with a mechanical 
pump of small capacity on a tight system or with a faster 
mechanical or diffusion pump on a system equipped with a 
regulating leak. 

A typical setup for the sputtering process is shown in 
Fig. 5. The sputtering chamber is usually a glass bell jar 
with a hole in the top for the cathode connection. It may 
be made from an old bottle with the bottom cut out and the 
base ground fiat. It is best to have a glass plate for the 
base, although a metal one (preferably iron) will suffice. An 
aluminum plate can be used to cover any exposed metal 
parts which may give trouble by sputtering. It is advisable 
to heat all aluminum before it is used in order to drive off the 
machine oils which may be contained in it. Glass cylinders 



Chap. IV] EVAPORATION AND SPUTTERING 161 



hard wax seal 



beeswax and 
resin seal 



glass 
cylinder 



gloss tube 



— to power 
supply 
looo to 2o,ooo volts 



cathode of 
metal to be 
sputtered 



mirror 




aluminum 
support 



bell jar or 
bottle with 
bottom 
removed 



beeswax 
and resin 
seal 



metal tube 



gas inlet 



metal or 
glass 
base plate 



to power supply 
1000 to 20.000 volts 



to vacuum pumps 



Fig. 5. 



162 EVAPORATION AND SPUTTERING [Chap. IV 

and plates, as shown in Fig. 5, are useful for confining the 
discharge. If these plates and cylinders are not used, the 
outgassing induced by the discharge may give rise to foreign 
substances deleterious to the film produced. 

The cathode is fitted in the top of the bell jar as shown. 
It is pulled up against the square end of the depending glass 
tube by the connector wire. This wire is secured by wrap- 
ping it around the top end of the tube, where it is sealed with 
wax (Apiezon "W," shellac, or DeKhotinsky wax). 

Batteries or motor-generator sets are ideal sources for 
the sputtering potential, but other sources of potential are 
often employed. An induction coil makes a convenient 
source of potential, giving partially rectified current. How- 
ever, alternating current from a 10,000-volt neon-sign 
transformer can be used. It is advisable but not necessary 
to rectify the current from this transformer with a Kenetron 
rectifier. 

The use of a milliammeter to measure the discharge 
current is advisable when making partially transmitting 
coats. When the sputtering equipment has been calibrated, 
this current serves as an index to determine proper exposure 
for obtaining a desired ratio of transmission and reflection. 
The sputtering rate can be controlled, for example, by ad- 
justing the filament current of the Kenetron. The rate of 
sputtering increases a little more than linearly with the 
sputtering current, depending somewhat upon the condi- 
tions of temperature, pressure, and geometry which obtain. 
For work in which high reproducibility in the film thickness 
is required, it is advisable to use a fast pump and to wash the 
bell jar continuously with air or hydrogen. Inasmuch as 
the first part of the sputtering may be erratic and the dis- 
charge unsteady, it is well to cover the mirror with mica 
until sputtering has definitely started and become stable. 
This mica is mounted on pivots with an attached iron arma- 
ture, so that it can be operated with the help of a magnet 
through the walls of the bell jar; or it may be operated by 
tipping the whole system. 



Chap. IV] EVAPORATION AND SPUTTERING 



163 



The pressure for sputtering is usually adjusted so as to 
give a dark space of about the same length as the distance 
of the mirror from the cathode. 

The cathode should be shaped so that the boundary of 
the dark space is roughly parallel to the mirror surface. 
For flat or nearly flat mirrors the cathode is made flat, 
while for strongly curved mirrors it should be correspond- 
ingly curved. A U-shaped sheet cathode can be used for 
coating the two sides of a plate at once, and a central wire 
cathode can be used to coat the inside of tubes, provided 
that their length is not much greater than their diameter. 
Conversely, a cylindrical cathode can be used for coating 
fibers on all sides at once and for coating the outside of 
tubes. 

The gas admitted, when fast pumps are used, may be air, 
hydrogen, or argon. Hydrogen is preferred by some even 

TABLE I 
Sputtering Rates of Metals 



Observer 


Gas 


Rate of Sputtering in Descending Order 




air 


Pd, Au, Ag, Pb, Sn, Pt, Cu, Cd, Ni, Ir, Fe, 




Al, Mg. 


Kohlschiitter 


N 2 


Ag, Au, Pt, Pd, Cu, Ni. 


Blechschmidt 


A 


Cd, Ag, Pb, Au, Sb, Sn, Bi, Cu, Pt, Ni, Fe, 
W, Zn, Si, Al, Mg. 


Guntherschulze. . . . 


H 2 ° 


Bi 1470, Te 1200, As 1100, Tl 1080, Sb 890, 
Ag 740, Au 460, Pb 400, Zn 340, Cu 300, 
C 262, Sn 196, Fe 68, Ni 65, W 57, Co 56, 
Mo 56, Mn 38, Cd 32, Al 29, Cr 27, Ta 16, 
Mg9. 


Guntherschulze 


O2 


Zn 1030, Tl 650, Ag 614, Au 423, Pb 320, 
Cu 236, Sn 227, Fe 86, Mo 80, W 49, Ni 52, 
Cd28. 



Crookes, Sir W., Roy. Soc, Proc, 50, 88 (1891). 

Kohlschiitter, V., Zeits. f. Elektrochem., 15, 316 (1909); Jahrb. Radioaklivitat, 
9, 335 (1912). 

Guntherschulze, A., Zeits. f. Physik, 36, 563 (1926), 38, 575 (1926). 

Numbers give rate of sputtering in milligrams per ampere hour under 
conditions of cathode fall of 770 volts and current density of about 7 milli- 
amperes/cm 2 . 



164 



EVAPORATION AND SPUTTERING [Chap. IV 



though it has a very slow sputtering rate. The hydrogen 
may be obtained from a tank or from a gas electrolysis 
chamber. The relative sputtering rates for the various 
metals with different residual gases are given in Table I 
and Fig. 6. 




50O IOOO 1500 O IOOO 2.O00 3000 4000 

sputtering potential in volts 

Fig. 6. Guntherschulze's measurements of sputtering rates. 

E. 0. Hulburt u has recently made a study of sputtering. 
He determined the rates of sputtering in a residual atmos- 
phere of air at a pressure giving 5 cm dark space. The 
voltage he used was 1000 to 3000 volts and the current 50 
milliamperes. The cathode was 5 cm in diameter and 2 to 
4 cm from the surface coated. His results are given in 
Table II. 

TABLE II 

Time to Obtain Metal Films by Sputtering 



Metals 


Time 


Sb, Bi, Cd, Au, Pb, Pt, Ag, Sn, Zn 

Co, Cu, Ir, Fe, Ni, Se, Te 


Opaque coating in 1 hour 
Opaque coating in 2 hours 
Opaque coating in several hours 
Extremely low sputtering rate 


Mo, Ta, W 


Al, Be, C, Cr, Mg, Si 





Hulburt states that the use of mercury vapor enormously 
increases the sputtering rate of chromium, aluminum, and 

11 Hulburt, E. O., Rev. Set. Instruments, 5, 85 (1934). 



Chap. IV] EVAPORATION AND SPUTTERING 165 

silicon. Optical films of these metals were produced in less 
than 15 hours in this vapor. Good but not entirely opaque 
optical films of beryllium were obtained after sputtering for 
60 hours in hydrogen and mercury vapor. 

Clean dry surfaces and breath figures. To get a surface 
both clean and dry as required for sputtering and evapo- 
ration is a great deal more difficult than to clean it for chemi- 
cal silvering as described above. Most surfaces cleaned 
and then dried with absorbent cotton or a towel are found to 
condense the breath in a gray film. The reason is that in 
the drying process the glass surface becomes coated with a 
layer of contamination, which is probably a monomolecular 
film of fatty acid gathered from the cotton. Water con- 
denses on such a film in tiny droplets, while on a really clean 
surface it condenses in an invisible uniform film. 

Surfaces can be chemically cleaned and dried in a des- 
iccator. Such surfaces give a continuous deposit when 
breathed on. Also, surfaces may be dried with linen without 
contaminating them, as Wm. B. Hardy has succeeded in 
doing. Hardy found it necessary, however, to use linen 
from which the oily compounds had been extracted with 
pure benzene. 

However, a method to remove the contamination picked 
up from the towel when the mirror is dried is more practical 
than to depend upon successfully avoiding such contamina- 
tion. This dry cleaning can be effected by the action of ions. 

The study of this action of ions on the surface of glass 
started with Aitken and Lord Rayleigh. 12 They found that 
when the tip of a blowpipe flame was passed quickly over the 
surface of the glass, it cleaned the surface and produced a 
so-called breath figure; that is, if one breathed on the glass, 
the moisture condensed in a gray film of fine droplets, except 
that where the flame had traversed the surface, the moisture 
condensed in the form of a continuous "black" film. T. J. 
Baker and others have carried the study of breath figures 

12 Lord Rayleigh, Scientific Payers, Vol. 6, pages 26 and 127. Cambridge: 
University Press, 1920. Aitken, Roy. Soc. Edin., Proc, 94 (1893). 



166 EVAPORATION AND SPUTTERING [Chap. IV 

further. 13 For example, Baker found that they were pro- 
duced only by the hotter flames, which are rich in ions. 
Among the interesting phenomena revealed by his investi- 
gation was that breath figures could also be produced by 
sparks, and that, curiously, they could be transferred from 
one glass plate to another if the two plates were held together 
but not quite in contact. He also discovered that the black 
area is a relatively good conductor of electricity and that the 
coefficient of friction between glass and glass was very high 

in the black area. Fig. 7 
"flamecTzone —glass point illustrates a simple experi- 
chatters and scratches ^ ment for demonstrating this 

difference in friction be- 
glass st^^zb^ ">"" tween glass which has been 
P'H^r / ^^a i r ^T flamed and that which has 

not been flamed. 

A. C. F. Pollard 14 found it 

easy to obtain good adherent 

W lamed" *ones- gloss films of chemical silver on 

point slides smoothly 
without chattering glass by passing a blowpipe 

Pi g- 7_ over the surface of the glass 

before immersion in the sil- 
vering solution. He also found that for a short time a freshly 
fractured glass surface condenses moisture in a continuous 
black film. 

As a parallel to Pollard's discovery, it was found that alu- 
minum coats prepared by evaporation in vacuum adhere so 
tenaciously to areas that have been flamed that they cannot 
be removed by stripping Scotch tape off the film, although 
the tape removes the aluminum from regions not traversed 
by the flame. 16 Also, the black type of condensation, as 
well as good adhesion of an aluminum film, occurs after a 
glass surface is exposed to sparks at atmospheric pressure or 
to a glow discharge at reduced pressure. The explanation 

13 Baker, T. J., Phil. Mag., U, 752 (1922). 

14 "The Making of Reflecting Surfaces," a discussion held by the Physical 
Society of London and the Optical Society, November 26, 1920. 

15 Strong, J., Rev. Sci. Instruments, 6, 97 (1935). 




Chap. IV] EVAPORATION AND SPUTTERING 



167 



hand 
drill 



Carborundum 
grits and 
""- water 



of all these phenomena is that the ions of the hotter flames, 
sparks, or glow discharges clean the surface of the glass. 

The practices adopted to effect a final cleaning of a glass 
surface are either to expose it to the brush discharge from 
the electrode of a high-frequency transformer at atmos- 
pheric pressure or to expose the glass to a glow discharge in 
an evaporation chamber while it is being evacuated. 

Cleaning mirrors for aluminizing. When aluminum is 
deposited on a glass surface which is not adequately cleaned, 
the adhesion will be inferior 
to that exhibited by a coat on 
a properly cleaned surface. 
In most cases the mirror will 
look good at first but will 
develop countless tiny blisters 
after standing a day or so. 

The first phases of the clean- 
ing procedure for aluminizing 
are like those for chemical sil- 
vering. The preliminary 
cleaning with the rubber eraser 
is carried out with particular 
thoroughness. Small bubble holes in the face of the mirror 
that contain rouge and pitch from the figuring should be 
ground out with emery as shown in Fig. 8. If the rouge 
and pitch in small bubble holes is not removed, the towel 
used for drying the mirror may pick up some of the pitch and 
spread it over the surface of the mirror face in layers too 
thick to be removed by electrical cleaning. 

After the glass has been cleaned and rinsed as described 
above for silvering, it is dried with clean cotton towels. 
It is well to use old cotton towels, because after many 
launderings they become more absorbent and contain less 
fatty substances than absorbent cotton. Care is exercised 
to avoid contaminating the freshly laundered towel by 
touching it with the hands in the areas to be used to dry 
the mirror face. 




Fig. 8. 



168 EVAPORATION AND SPUTTERING [Chap. IV 

Finally, the glass is exposed to a glow discharge during the 
evacuation. 

Evaporation. The evaporation method for producing 
thin films on glass, quartz, and so forth, is simple both in its 
mechanism and in its practical application. A small piece 
of the metal (or nonmetal, for that matter) is simply heated 
in a high vacuum until its vapor pressure is about 10 -2 mm 
of mercury or greater, whereupon it emits molecular rays in 
all directions. The degree of vacuum required for success- 
fully carrying out the process is such that the mean free 
path of the molecules is larger than the diameter of the 
vacuum container. Therefore molecular rays propagate 
from their source without disturbance until they impinge on 
the walls of the vacuum or some object within them. The 
mirror surface to be coated is exposed to these molecular 
rays, which condense on it to form the desired film. An 
interesting feature of the condensed film is that it apparently 
exhibits the same degree of polish as the underlying glass 
and so requires no subsequent burnishing, as does chemical 
silvering. Also, this film forms without material heating of 
the mirror. 

Although the evaporation method was known by 1912, it 
remained obscure, for some reason, long after it should have 
become a practical "tool" in the laboratory. 16 Among the 
items which have influenced its recent rather extensive 
applications are the development of a bare tungsten heater 
technique, 17 the adaptability of the process to nonmetals and 
for the application of aluminum, 18 and the development 
of high-speed vacuum pumps. (See Chapter III.) 

Whether or not a particular material is suited to giving 
films by the evaporation process is determined by the 
thermal stability and vapor pressure of the material and 
the practicality of bringing the material to the evaporation 
temperature in vacuum. 



16 Pringsheim, P., and Pohl, R., Deutsch. Phys. Gesell, Verh., U, 506 (1912). 

17 Ritschl, R., Zeits.f. Physik, 69, 578 (1931). 

18 Strong, J., Astrophys. J., 83, 401 (1936). 



Chap. IV] EVAPORATION AND SPUTTERING 



169 



Tungsten heaters useful for bringing some of the metals 

to the evaporation temperature are shown in Figs. 12 and 

15 to 20. The evaporation temperatures of the metals are 

given in Table III. 

TABLE III 

Evaporation Temperature of Different Metals 



Material 


Evaporation Temperature 
T° Absolute" 


Material 


Evaporation Temperature 
T° Absolute" 


Hg 


320 


Pb 


1000 


Cs 


433 


Sn 


1148 


Rb 


450 


Cr 


1190 


K 


480 


Ag 


1319 


Cd 


541 


Au 


1445 


Na 


565 


Al 


1461 


Zn 


623 


Cu 


1542 


Mg 


712 


Fe 


1694 


Sr 


811 


Ni 


1717 


Li 


821 


Pt 


2332 


Ca 


878 


Mo 


2755 


Ba 


905 


C 


2795 


Bi 


913 


w 


3505 


Sb 


973 







° Temperature at which vapor pressure = 10 -2 mm of mercury. 

Baur, E., and Brunner, R., Helv. chim. Acta., 17, 959 (1934). 

Espe, W., and Knoll, M., Werkstoffkunde der Hochvakuumtechnik, page 358. 
Berlin: Julius Springer, 1936. 

Knoll, M., Ollendorff, F., and Rompe, E., Gasentladungs-Tabellen. Berlin: 
Julius Springer, 1935. 

Landolt-Bornstein, Phys. Chem. Tabellen, Fifth Edition. Berlin: Julius 
Springer, 1923-1936. 

Leitgebel, W., Metallwirtschaft, H, 267 (1935). 

Most of the metals melt first before they evaporate, the 
molten metal being kept from falling out of the coil by sur- 
face tension. 

Other metals, like magnesium, sublime. Of these, some 
sublime very slowly, because the metal will not fuse to the 
tungsten wire in vacuum. Chromium affords an example. 
The evaporation of such a metal is managed as follows: 
It is first brought to fusion temperature in the tungsten 
coil in an atmosphere of hydrogen or helium. These gases 



170 



EVAPORATION AND SPUTTERING [Chap. IV 



facilitate heat transfer between tungsten and the chromium 
or other metal, and, in addition, they restrain evaporation 
of the metal. (See Fig. 9.) After intimate contact with the 
tungsten wire is established, the metal will then sublime 



copper tube 




source of 

hydrogen ^--s^to power source 



6 copper-wire supports 

soldered to copper tubes 



Fig. 9. Arrangement for pre-fusion of metal to tungsten coil. 

faster in the vacuum, because the heat is transmitted to it 
more effectively. An alternate way of attaining the same 
end is to electroplate the chromium or other metal onto the 
tungsten coil. 19 The metals best managed by the above 
procedures include, besides chromium, the platinum metals 
and beryllium. 

Frequently, it is desirable to prefuse a metal which other- 
wise sublimes, in order to free it from included impurities. 

Such metals as calcium, mag- 
nesium, and cadmium can be 
prefused in helium to outgas 
them and to prepare them 
for evaporation. 

A great many metals react 

r^ *^*^ with the tungsten coil, as, for 

Isoft copper i • ■ i l u lr 

supporting wire example, iron, nickel, berylli- 

Fig. 10. um, chromium, the platinum 




19 This electroplating technique is apparently one which has been frequently 
used. Note the following references on its application to platinum and 
chromium respectively: 

Strong, J., Phys. Rev., 39, 1012 (1932). 

Williams, Robley C, Phys. Rev., 41, 255 (1932). 



Chap. IV] EVAPORATION AND SPUTTERING 171 

metals, and aluminum. In spite of this, it is possible to 
evaporate them for the preparation of small laboratory 
mirrors. 

Fig. 10 shows a neat simple insulated support for wires 
in vacuum. 

Evaporation technique for aluminum. The technique 
for evaporation of aluminum from tungsten coils is of special 
interest, since this metal is important for surfacing where 
high ultraviolet and high visible reflectivity are desired in 
combination with freedom from tarnishing. 

Pringsheim and Pohl discovered that several metals 
(including aluminum) could be evaporated in vacuum and 
condensed on a glass surface to form a polished reflecting 
film. They used a magnesia crucible from which to distill 
the metal. 20 R. Ritschl, in 1928, in making an application of 
the evaporation method to the preparation of half-silvered 
interferometer mirrors, heated the silver in a bare tungsten 
coil. 21 This change in technique has the advantage that the 
tungsten does not evaporate or outgas so much in a vacuum 
as does the magnesia crucible. 

Following this, Cartwright and Strong developed a simple 
apparatus for carrying out the evaporation process in the 
laboratory and made a survey of its applicability to different 
metals. 22 The usual technique, in which the metal to be 
evaporated was heated in a helix of tungsten wire, was found 
successful, except with the metals aluminum and beryllium, 
which dissolved the tungsten coil. 

Other attempts were made to develop this technique of 
evaporating aluminum. 23 Experiments were carried out 
with crucibles of graphite, pure fused magnesia, and alumina 
(sapphire), as well as with sintered and fused crucibles of 
thorium oxide. These experiments showed that heating in a 
crucible was apparently impractical, since either the metal 

20 See footnote 16. 

21 See footnote 17. 

22 Cartwright, C. Hawley, and Strong, J., Rev. Sci. Instruments, 2, 189 
(1931). 

23 Cartwright, C. Hawley, Rev. Sci. Instruments, S, 302 (1932). 



172 



EVAPORATION AND SPUTTERING [Chap. IV 



Ol wire loops of 
metal to be 
evaporated 
crimped onto 
coils of 
filament 



reacted chemically with the material of the crucible or the 
latter evaporated when the aluminum was heated. 

The discovery that tung- 

mondrel -S/,6 "ound Q 4" long gten hag & li m j te( J solubility 

in molten aluminum led to 
the bare tungsten method of 
evaporation — the most prac- 
ticed of all the methods. 24 

A chemical analysis of the 
tungsten alloy that is 
formed when aluminum is 
fused on a tungsten coil 
showed the solubility of 
tungsten in aluminum to be 
about 3 per cent by volume. 
Accordingly, the burning out 
of the tungsten wire may be 
avoided by the simple expe- 
dient of making it of rela- 
tively large diameter and ar- 
ranging the charge so that the solubility of the molten alumi- 
num for tungsten can be satisfied without dangerously reduc- 
ing the diameter of the wire. 

It might be expected that 
some of the dissolved tungsten 
would boil away, especially 
since its spectrum has been 
observed during evaporation. 25 
In order to test this point, 
a coil was weighed before
