Repository: new299/procedures

# procedures
HTML conversion of Experimental procedures in Physics

File: sputtering/index.html (part 2 of 2)
and after evaporating several 
charges of aluminum. Instead 
of a loss in weight, an in- 
crease was observed, indicat- 
ing that some aluminum had 




inches 



Fig. 11. 




coil after preliminary firing 
o 1 Z 3 

' ■ i — y 



scale of inches 
Fig. 12. 



24 Strong, J., Phys. Rev., 4-3, 498 (1933). 

25 Gaviola,, E., and Strong, J., Phys. Rev., 48, 136 (1935). 



Chap. IV] EVAPORATION AND SPUTTERING 



173 



diffused into the tungsten. However, extended heating in 
vacuum at a very high temperature decreased the weight, 
until, within the experimental error, it became the same as 
in the beginning. A chemical analysis of the condensed 
metal film was made to test whether or not tungsten is 
evaporated. The analysis gave no definite indication of 
tungsten. A concentration of 0.03 per cent by weight was 



to power : 
source 



removable 
inner shell 
of brass to 
carry switch 
and filaments! 



packing 
gland 



handle for operating 
switch and movable 
baffle r 

/-"shackle for 
lifting bell jar 



window f 



bolts < 



groove 
for lead V. 



steel bell 
jar*: 
A thick 




fuse, wire 
gasket 



steel base plate wi 
reinforcing ribs 



o scale of feet ^ 

Fig. 13. 

detectable. The tungsten which is dissolved thus appears to 
be almost completely precipitated back onto the coil as the 
evaporation proceeds. Although it may not be deposited 
back in exactly the same place, it does compensate in a large 
measure for the decrease in diameter of the tungsten wire. 
The arrangement used at first for aluminizing mirrors at 
the California Institute of Technology is shown in Figs. 11 
and 12. It is in the form of a helix, consisting of 10 turns of 
30-mil tungsten wire, -^ of an inch in diameter and pitched 



174 



EVAPORATION AND SPUTTERING [Chap. IV 



4 turns to the inch. A U-shaped piece of aluminum wire 
1 mm in diameter and about 10 mm in total length is 
clamped to each turn as is shown in Fig. 11. A potential 
of 20 volts applied to the coil in vacuum for 4 seconds pref uses 
these pieces as shown in Fig. 12. At this stage, surface 
tension keeps the molten aluminum from dropping. This 
prefusion also serves to free the metal from oxide and other 
impurities. It is customary to make a separate run in 
order to effect this fusing of the aluminum to the tungsten 




Fig. 14. 



wires. In the 40-inch tank (see Fig. 13), however, the coils 
are covered by a baffle during the preliminary firing. The 
aluminum is finally distilled from the coils by applying the 
same voltage to each coil for about 15 seconds. 

Actually, the aluminum does not evaporate from the 
fused metal but from the adjacent tungsten wire. This is 
clearly shown by the "self-photograph" of the filament re- 
produced in Fig. 14. This "self -photograph" was recorded 
on glass with the molecular rays of aluminum passing 
through a pinhole. 

A recently developed evaporation source allows a much 



Chap. IV] EVAPORATION AND SPUTTERING 



175 



tungsten -r \\ N. 



wire 



higher rate of evaporation of aluminum with less tendency 

to burn out or drop molten aluminum. The new source 

uses three or four 20-mil tungsten wires twisted together as 

shown in Fig. 15. The metal 

charge, applied as illustrated in 

Fig. 11, flows out to fill the space 

between the wires when heat is 

applied. The aluminum covers 

the tungsten completely, so that 

a minimum "ratio" of heat radi- 
ation to molecular radiation of 

aluminum is achieved. 

Fig. 16 shows the form by which 

the new source is applied to the 

evaporation of gold. When the 

gold melts in the "cup," it is 

drawn out to coat the tungsten and 

it fills up the spaces between wires 

from one end to the other. 

For evaporation of silver and 

copper the source should be 

made from molybdenum rather 

than tungsten, as the latter 

metal is not easily wet with silver and copper. 

For evaporation of the platinum metals, a unit similar to 

the one shown in Fig. 15 is made up of three 20-mil tungsten 

wires and one platinum metal wire of the same diameter. 

The "ratio" of heat to metal 
radiated is a minimum. 
Furthermore, the awkward 
process of electroplating the 
platinum on the filament is 
avoided. The evaporation 
should proceed slowly, even 

from this source, because if too much current is applied, the 

evaporation is no longer smooth, and globules of metal are 

discharged from the source. 




Fig. 15. 



3 strands of 
20-mil tungsten 
wire twisted 




scale of inches 
Fig. 16. 



176 



EVAPORATION AND SPUTTERING [Chap. IV 




Chromium is easily evaporated from a source like the one 
shown in Fig. 16. A piece of the metal is put in the "cup" 
and is preheated in an atmosphere of hydro- 
gen or helium to fuse it and distribute it over 
the tungsten. Various other evaporation 
sources are illustrated in Figs. 17 to 20. 
Vacuum equipment. The evaporation 
process is carried out in a vacuum of 10 -3 
mm of mercury or 
better. For small 
mirrors the neces- 
sary vacuum may be obtained with a 
kinetic pumping system such as the 
one shown in the previous chapter. 

The 40-inch tank, Fig. 13, shows the type of equipment used 
at the California Institute of Technology for larger mirrors. 

Still larger systems have 



13& turns -20- 
mil wire - 
fc mandrel 

metal to be 
evaporated 
inserted in coil 

Fig. 17. 




metal to 
be evapo- 
rated 
placed in coil 



Fig. 18. 



flat tungsten strip with dent 
fo r me tal to be evaporated 

"^ V —rM—- 



t 



L_? 



flat tungsten folded as 
shown to form a crucible 
for metal to be evaporated 

Fig. 19. 



been used. 26 

The cleaning electrode 
shown in Fig. 13 allows the 
vacuum vessel, containing 
the mirror, to be filled with 
a glow discharge during the 
preliminary evacuation with 
the roughing pumps; and this 
discharge effects the final 
cleaning of the mirror face. 

It is recommended that the 
aluminum be evaporated 
soon after a nonconducting 
vacuum has been reached, in 



29 Strong, J., Astrophys. J., 83, 401 (1936). 

Metal tanks of seamless steel are available from the Eclipse Fuel Engineering 
Company (Los Angeles agent, James H. Knopf) in the same form as bell jars. 
After the foot is machined, they are suitable for sealing to a base plate to form 
a good vacuum container for evaporation. It is advisable to clean the tank 
inside and out by sand blasting and to coat it inside with Apiezon wax "W" 
and outside with Glyptal lacquer. 



Chap. IV] EVAPORATION AND SPUTTERING 177 

order to obtain maximum tenacity between the aluminum 
film and the glass. Also, this procedure yields harder films. 

Uniform films. In order to obtain a uniform coat on 
large mirrors, aluminum is evaporated from several tungsten 
sources suitably arranged, rather than from one movable 
source. 

The evaporation of polonium in a high vacuum from a 
point source has been investigated by Bon6t-Maury. 27 
This metal was chosen on account of its radioactivity. He 
found that the condensation on a plane sur- 
face is proportional to the inverse square of f^l [ iifl 
the distance from the source, and to the jj ;^~! 

cosine of the angle between the normal to II ; vFj 

the surface and the line connecting the sur- ^ \^ ^S«* 
face with the source. We may assume that tantalum cap to 
the same is true of other metals which have bS C u«d t°J J^p- 
a low vapor pressure at room temperature. vm. dentTn 1 thc° r 

Starting with this assumption, we may metal*/ ° r 
consider the distribution of the film thick- Fi 20 

ness r produced by various experimental 
arrangements. In the case of evaporation to the inside 
surface of a sphere of radius p from a point source of vapor 
at its center, the situation is very simple. We get a uni- 
form film of which the thickness to is 

To = 4^V (1) 

Here m is the mass of metal evaporated and 3 is its density. 
The film thickness at P on a plane surface at the normal 
distance p from a point source of evaporation is 

T ' "i^ 008 *- '{?)'• (2) 

Here r is the thickness at P, r is the distance from the 
source to P, and 6 is the inclination of the surface P to the 
molecular rays emitted by the source which impinge on it 
there. 



' Bonet-Maury, P., Ann. de Physique, 11, 253 (1929). 



178 



EVAPORATION AND SPUTTERING [Chap. IV 



The film thickness produced on a plane surface by a 
circular array of vapor sources can be determined by apply- 
ing the above formula to each of the sources. (See Fig. 21.) 
If there are N coils spaced uniformly around a circle at a 
distance p from the surface to be coated, the film thickness 

on the surface at P, which is 



taken as unity 
■filaments 




at a distance a from the in- 
tersection of the axis of the 
circle with the face of the mir- 
ror, is given by the expression 



T P = 



M P 



N 1 



(3) 



assuming 

given in this case by 



Here M is the total mass of 
metal evaporated, and r is 
the distance from P to the 
coil represented by the sum- 
mation index i. 

Dr. Edward M. Thorndike 

made the same calculation, 

continuous circular source. The thickness is 



Fig. 21 



T P = 



Mp 
8tt 2 3 



X 



2 "dd_ 



(4) 



Here the point source at distance r from the point P is 
replaced by a line source represented by the angle element 
dd at distance r, as before. This calculation involves the 
integration 



r 2 *de = r 2 

Jo T Jo 



dd 



(1 + a 2 + p 2 - 2a cos 0) 3/2 
4 



E 



\V(a + l) 2 + p 2 ) 



(5) 



[(a - l) 2 + P 2 W(a + I) 2 + P 2 " VV(a + l) 2 + P 2 )' 

in which E represents the elliptic function. 28 Values of this 
integral calculated by Thorndike are given in Table IV. 

28 Bierens de Haan, David, Nouvelles tables d'integrales definies, Table 67, 
Eq. 3, page 102. Leyden: P. Engels, 1867. 



Chap. IV] EVAPORATION AND SPUTTERING 

TABLE IV 

de 
Values of I — for Various Parameters 



179 



Jo r s 



a 


P=i 


P = 1 


p = 1.1 


p = 1.2 


p =2 


P = 4 


0.00 


4.50 


2.22 


1.91 


1.65 


.560 


.090 


0.25 


4.82 


2.24 


1.93 


1.65 


.555 


.090 


0.50 


3.96 


2.29 


1.93 


1.63 


.540 


.088 


0.75 


7.74 


2.28 


1.89 


1.57 


.515 


.085 


0.80 




2.27 










0.90 




2.22 










1.00 


8.28 


2.11 


1.74 


1.45 


.480 


.082 


1.50 


3.40 


1.38 


1.09 


1.02 


.385 


.072 


2.00 


1.20 


0.74 


0.67 


0.61 


.285 


.068 


3.00 


0.28 


0.24 


0.23 


0.22 


.145 


.050 



For convenience, the radius of the circular source is here 
taken as unity. We see from this table that for p = 1 the 
film is quite uniform as far out from the center as a — 1. 
This case was realized in the 40-inch aluminizing tank by a 
circular array of twelve of the standard coils (see Fig. 12) 
spaced around a circle 36 inches in diameter, 18 inches above 
the face of the astronomical reflector to be coated (Fig. 22). 
Tests of transmission of a film produced with partially loaded 
coils confirmed the calculation, since the coat exhibited the 
expected uniformity. 

!*■' w W 

^ 12 filaments 

I + 



24 filaments 

.1* filaments 

,,4 filaments 
T too" 



\ f 




Fig. 22. Arrangements of evaporation coils for large mirrors. 



180 EVAPORATION AND SPUTTERING [Chap. IV 

In a larger 108-inch tank it was not convenient to use a 
similar array of coils spaced 50 inches from the face of the 
mirror. Instead, three arrays were used, each about 20 
inches from the mirror. The arrangement is shown in 
Fig. 22. From the expressions developed above, as well 
as from actual tests, it was found that four coils in the 
center, twelve on a circle of 50 inches in diameter, and 
twenty-four on a circle of 100 inches in diameter gave the 
proper loading. This arrangement produced a uniform 
film of proper thickness on a 100-inch mirror, the film being 
just a little thicker than that required to be opaque to sun- 
light. It is desirable to have this thickness (about 1000 A), 
since much thicker films are more easily scratched, while 
thinner ones may in time become transparent as a result of 
the gradual growth of thickness of the oxide layer which 
forms on the aluminum coat. 

Parabolizing a spherical mirror with aluminum. As soon 
as the technique for the attainment of uniform films was 
perfected, it became possible to prepare nonuniform films, 
with the thickness of the film varying in just the manner 
required to parabolize a spherical mirror. The difference 
r between the circle and parabola illustrated in Fig. 23 is 
given to close approximation by the expression 

t = y 2 (fo - y 2 )^- 3 > (6) 

where y is the ordinate and R is the radius of curvature of 
the circle. y represents the ordinate where the two curves 
intersect. The difference is zero at y = and at y = y 
and has a maximum at y = y /\ // 2. 

If a spherical mirror of diameter 2y (represented by the 
surface generated by rotation of the circle in Fig. 23 about 
the X axis) is to be transformed to a paraboloidal surface 
(the surface generated by rotation of the parabola), it is 
evident from Eq. 6 that it is necessary to add to the sphere 
a zone of aluminum which has its maximum thickness at 



Chap. IV] EVAPORATION AND SPUTTERING 



181 



y = y /V2, tapering off on either side of this as required by 
the equation. 

The maximum thickness of aluminum, r max ., required de- 
pends naturally upon the radius of curvature of the 




Fig. 23. 



sphere, R. The connection between T max ., R, and y is 
given by the expression 

. _ vi 



or, in terms of its / value, 



32fl 3 



2048/ 3 



(7) 



(8) 



Inasmuch as it is possible to put down films of aluminum 
to 1/jt. thickness and greater, it is possible to parabolize a 
12-inch mirror //6, which requires a maximum thickness of 
only 0.34/i of aluminum. This is not an uncommon ex- 
ample encountered in astronomical mirrors. 



182 



EVAPORATION AND SPUTTERING [Chap. IV 



The correct procedure for applying such a parabolizing 
film is first to compute the thickness and distribution of the 
aluminum film produced by a point source positioned op- 
posite the center of the mirror as shown in Fig. 24. This 



ball bearings 



soft-iron 

armature 

spherical 
mirror to be 
parabolized 



evaporation 
source 



electrodes 



com m utator 




electromagnet 
to rotate 

armature 



brass plate 

to carry mirror 

baffle to 

control 

film thickness 



window 



radiation 
baffle 



to vacuum pumps 



Fig. 24. 



can be done by the use of the formula given below for the 
thickness of aluminum r produced at a distance y from the 

center of the mirror. 

my 



34d 3 



0) 



Here m is the total mass of aluminum evaporated, in grams, 
and d is the distance between the source and the point in 
question on the mirror face. 

A baffle of the shape illustrated by Fig. 25 is then cut from 
thin sheet brass and placed directly in front of the mirror as 
shown in Fig. 24. This baffle can be rotated, or, what is 



Chap. IV] EVAPORATION AND SPUTTERING 



183 




Fig. 25. 



more convenient, it may be fixed and the mirror rotated as 
shown in Fig. 24. The baffle is so designed as to modify 
the thickness which would 
otherwise be obtained (given 
by Eq. 9), so that it will con- 
form with that required by 
Eq. 6. The baffle will have 
zero angular opening at the 
center and edge and a maxi- 
mum opening very near to 
y = yo/V2. It is to be re- 
membered that the effect of 
the baffle in a given zone is 
to decrease the thickness by 
a factor which is the ratio of 
the quantities, 360° minus the angular opening of the baffle 
opposite the particular zone in question, to 360°. In order 
to avoid astigmatism, the mirror is rotated a great many 
times during the deposition. 

It is necessary, for some reason not yet clearly demon- 
strated, to evaporate slightly more aluminum than the simple 

theory outlined above pre- 
dicts. The procedure in this 
case is to deposit some metal 
(about the theoretical amount) 
and then test the mirror. On 
the basis of the Foucault test, 
an additional amount is 
evaporated, and so on until 
the required figure is obtained. 
If too much metal is added, 
the coat can be washed off 
with caustic soda. Usually 
the mirror can be finished 
on the second attempt. 
When several mirrors, all alike, are to be parabolized, this 
preliminary testing may be done once for all. 




Fig. 26. Starting sphere tested at 
the center of curvature. 



184 



EVAPORATION AND SPUTTERING [Chap. IV 




Fig. 27. 



Sphere tested at its mean 
focus. 



Figs. 26, 27, and 28 show f ocograms of a mirror parabolized 
by this method. It was originally a sphere true to ^ of a 

wave length of green light, as 
the first focogram (Fig. 26), 
taken at its center of curva- 
ture, shows. This sphere was 
152| inches in radius of cur- 
vature. 2y was 12f inches. 
The next focogram, Fig. 27, 
shows it at its mean focus 
when tested with parallel 
light with the aid of a testing 
flat, obviously in need of para- 
bolizing to give a good knife- 
edge cutoff. After it was para- 
bolized with a coat of alumi- 
num, it appeared as shown in the third focogram, Fig. 28. 
Here, again, it exhibits a true figure of revolution, this time 
a parabola true to less than 2V of a wave length of green light. 

Mirrors imperfectly figured 
by conventional methods 
can be improved by this pro- 
cedure. In this case the baffle 
design is determined by a pre- 
liminary quantitative survey 
of the mirror with a knife- 
edge testing outfit. (See 
Chapter II.) 

It is possible to apply a thin 
film of aluminum to a convex 
sphere and transform it to a 
hyperbolic figure of revolution 
for use as the secondary mir- 
ror in a Cassegrain telescope. 

The formula for the difference between the hyperbola, or 
any conic of eccentricity e, and the sphere tangent to it at 
the center and touching it at the radius distance y is 




Fig. 28. Sphere after paraboliz- 
ing with an aluminum film. Tested 
at the focus. 



Chap. IV] EVAPORATION AND SPUTTERING 

_ tVifo - y 2 ) 



8R 3 



185 



(10) 



Eq. 6 for the parabola is Eq. 10 when e = 1. To obtain a 
hyperbola, it is necessary to have the aluminum thick at 
center and edge with a minimum at y — y /\^2. The baffle 
to effect this is just the inverse of the one shown in Fig. 25, 
being open where the other is opaque and vice versa. The 
further details of the process are described in a paper by 
Strong and Gaviola and in the paper of Gaviola on the 
quantitative use of the knife-edge test. 29 

Partially reflecting films. Partially reflecting films of 
silver and aluminum are useful for dividing a beam of light 
in many optical instruments such as color cameras and inter- 
ferometers. 

Figs. 29 and 30 show the reflection and transmission char- 
acteristics of silver and aluminum films obtained by the 




20 10 60 SO too 120 140 160 180 200 

mg of Silver at 27 cm 
Fig. 29. 



evaporation of various amounts of metal. The curves 
illustrate the color characteristics of the films and their 
efficiencies. They also indicate approximately the amount 
of metal to be evaporated to obtain any desired ratio of 
reflection to transmission. The curves for silver refer to 



29 Strong, J., and Gaviola, E., J.O.S.A., , 
Gaviola, E., J.O.S.A., 26, 163 (1936). 



?, 153 (1936). 



186 



EVAPORATION AND SPUTTERING [Chap. IV 



fresh deposits, whereas the curves for aluminum apply to 
films about 6 months old, which have more or less attained 
their equilibrium optical characteristics. 

The reproducibility with which any given film can be 
prepared from the information given in Figs. 29 and 30 is 



100 




a lO 12 14 16 

mg of Aluminum at 33 cm 
Fig. 30. 



is 



ao 



unfortunately not very great. The variations to be expected 
are greater in the case of aluminum. 

The films from which the curves in Figs. 29 and 30 were 
obtained were evaporated with a vacuum of 1 to 5 X 
10 -5 mm, the mirror distance being 33 cm in the case of 
aluminum and 27 cm in the case of silver. A source like the 

one shown in Fig. 17 was used 
for silver. The metal was in 
the form of a 40-mil wire. 
A straight, horizontal 40- 
mil tungsten wire served as 
the evaporation source for 
aluminum as shown in Fig. 31. The metal was a weighed 
U-shaped piece of wire pinched onto the center of the 
tungsten wire. 

Silver films have a greater efficiency than aluminum films, 
and they are, accordingly, best for coating Farby and Perot 
interferometer plates. They may be protected from the 




ihcavy copper wires*-* 
Fig. 31. 



Chap. IV] EVAPORATION AND SPUTTERING 187 

tarnishing gases in the atmosphere by a thin layer of cal- 
cium fluoride or quartz. 

The calcium fluoride (or quartz) films should be about 
j of a fringe in thickness. If a copper sheet is placed close 
to the evaporation source, it is possible to count the fringes 
as they are formed on this sheet by the evaporated calcium 
fluoride (or quartz). The square of the ratio of the distance 
of the copper to that of the silver gives the ratio of film 
thickness of calcium fluoride (or quartz) evaporated onto 
these two surfaces. The evaporation of calcium fluoride (or 
quartz) is stopped after an appropriate number of fringes 
have appeared on the copper. 

A thin film of aluminum on the silver will oxidize to a pro- 
tecting layer of aluminum oxide on exposure to the air. 
The proper amount of aluminum to be evaporated is about 
one-sixteenth the amount required to give a half -transmitting 
coat. Accordingly, the proper amount of aluminum may be 
gauged by means of an auxiliary glass plate positioned at 
one-fourth the silver film distance from the evaporation 
source. The proper amount of aluminum is evaporated 
when the film on the auxiliary glass plate appears to be about 
half -transmitting.
